Repository: ChengnanShi-Work/PBM-imaging-datasets

# Multiscale Imaging Datasets for Full-Scale Pore Structure Characterization in Porous Building Materials

**PBM-imaging-datasets** shares representative 2D slices from 3D imaging of ceramic brick and calcium silicate insulation board. The scans were collected as part of doctoral research at KU Leuven to characterize pore structures across imaging scales.

## Browse the images

| Material | X-ray computed tomography (XCT) | X-ray microscopy (XRM) | Focused ion beam scanning electron microscopy (FIB-SEM) |
| --- | --- | --- | --- |
| [Ceramic brick](ceramic-brick/) | [TESCAN UniTOM HR](ceramic-brick/XCT/Tescan-Unitom-HR/) | [Aachen](ceramic-brick/XRM/Aachen/Zeiss-Ultra/) and [Manchester](ceramic-brick/XRM/Manchester/) | [Specimen folders](ceramic-brick/FIB-SEM/) |
| [Calcium silicate insulation](calcium-silicate-insulation/) | [500 nm](calcium-silicate-insulation/XCT/500nm/) and [75 nm](calcium-silicate-insulation/XCT/75nm/) voxel sizes | [ZEISS Xradia Ultra](calcium-silicate-insulation/XRM/Zeiss-Ultra/) | [10 nm](calcium-silicate-insulation/FIBSEM/10nm/) and [30 nm](calcium-silicate-insulation/FIBSEM/30nm/) folders |

The ceramic brick XCT collection contains 18 specimen folders across six combinations of specimen size and voxel size, spanning voxel sizes from 0.3 to 4.8 µm. For example, `CB_1.5mm_0.3um_1` identifies the 1.5 mm specimen size, the 0.3 µm voxel size and specimen 1. Acquisition settings accompany some scans in their folders.

## Request the full 3D datasets

The images here are selected slices from the 3D volumes. To request the full datasets, contact **Prof. Hans Janssen** (KU Leuven) at **hans.janssen@kuleuven.be**. Include the material and, where possible, the imaging method, voxel size or specimen folder you are interested in.

File: ceramic-brick/XCT/Tescan-Unitom-HR/CB_2.5mm_0.6um_1/CB_2.5mm_0.6um_2/Acquisition settings XRE.txt
[Scantype]
name = "smooth take and save"
data format = ""

[Sample info]
Sample name = "CB_2.5mm_2"
Project = "Hans"
Application area = ""
Owner = "CB"
Comment = ""
Contact person = "Chengnan"
Diameter (mm) = 0.000000
Height (mm) = 0.000000

[Scan info]
Scan name = "CB_2.5mm_0.6um_2"
scanID = "240508_005"
Operator = "admin"
Acquila version = "4146:ef16e0a4e6f3"
scanner type = "UniTOM HR"
scanner S/N = "M2208"
BatchID = "CB_2.5mm_0.6um_2"
Start = "2024-05-08 12:22:47.9558677 UTC"
Stop = "2024-05-08 14:17:07.1986374 UTC"
Duration = "01:54:19"
Succeeded = TRUE
Error = "No error"
Scanner name = "UniTOM HR KUL"

[Tube settings]
Tube name = "xraysource"
Focus mode = "nanofocus"
Output mode = "Target power"
Current set value = 271.164734
Current actual value = 272.110535
kV set value = 120.000000
kV actual value = 119.879089
Target current set value = 8.333333
Target current actual value = 8.190924
Target power set value = 1.000000
Target power actual value = 0.981920
Vacuum level = "4.021334E-6"
Filament status = "OK"
Interlock = "CLOSED"
Defocussed = FALSE
Xray stable = TRUE
SerialNumber = "P20-789"
Filter = ""

[Camera settings]
Camera name = "Low_attenuation"
Imaging mode = "HW1SW1HIGH"
Exposure time (ms) = 520.000015
Nr. of averages = 4
Nr. of frames = 750
Unbinned pixelsize (mm) = 0.049500
Binning value = 1.000000
Binned pixelsize (mm) = 0.049500
ROI = "18;0;2921;2303"
Columns = 2904
Rows = 2304
SerialNumber = "1923871602"

[Acquisition settings]
script settings set = TRUE
Vertical mode = "Cone beam"
Rotation mode = "Smooth"
CTaxis = "rot_obj"
Path = "/D/Chengnan/CB_2.5mm_0.6um_2"
File base name = "CB_2.5mm_0.6um_2_"
projs_per_360 = 3000
CT start angle = 0.000000
CT stop angle = 360.000000
total projections = 3000
nr of sections = 4
DI frequency = "Once"
nr DI before = 0
nr DI after = 45
IO frequency = "Once"
nr IO before = 90
nr IO after = 0
Refs frequency = "Once"
nr refs before = 15
nr refs after = 15
nr averages refs = 3
time lapse pause (s) = 0.000000
pause before scan (s) = 5.000000
pause before DI (s) = 5.000000
pause before IO (s) = 5.000000
set kV = FALSE
tube kV = 120.000000
set power = FALSE
tube power = 1.000000
set focus mode = FALSE
Focus Mode = "nanofocus"
Keep X-ray on = TRUE
Conditioning frequency = "Every section"
Refresh tube = FALSE
Filament adjust = FALSE
AutocenterkV = TRUE
Exposure time (ms) = 520.000015
readout time (ms) = 0.000000
nr of averages = 4
Imaging mode = "HW1SW1HIGH"
ROI = "18;0;2921;2303"
VOI name = "Current position"
Set sample position = FALSE
PI_X = -23.608875
PI_Y = -3.369500
ver_obj = 290.344116
mag_obj = -39.164062
tra_obj = 223.163818
Flat field axis = "tra_obj"
Flat Field position = 200.000000
Scan position = 223.163818
ver_det = 103.189667
mag_det = 425.863037
tra_det = -180.126160
ver_tube = 99.655884
mag_tube = 0.000000
tra_tube = 82.116119
Top at VC = 289.794856
Bottom at VC = 290.893378
rotation speed = 0.057725
rotation acc = 22.500000
vertical speed = 50.000000
vertical acc = 10.000000
Goto ref after scan = FALSE
Log tubestatus = TRUE
vertical step = 0.000000
script generator = "script generator generic_newUI"

[Data set settings]
time = "5/8/2024 2:27:35 PM"
number offset images = "1"
number gain images = "1"
number projections = "3000"
data path = "D:\\Chengnan"
basename = "CB_2.5mm_0.6um_2_"
import ROI = "0;0;2904;2304;"
import binning = "1.000000"
import binning method = "none"
import use slope/offset = "False"
import first projection = "0"
import last projection = "2999"
import projections = "3000"
import decimate value = "1"
X-position = "-23.608875"
X-direction = "1"
Y-position = "-3.369500"
Y-direction = "-1"
Z-position = "290.344116"
Z-direction = "1"
projection pixel size = ""
recon path = ""
BitsPerSample = "16"
Slope = "1.000000"
Offset = "0.000000"

[CT-parameters IN]
Start angle = "0.000000"
Last angle = "360.000000"
SOD = "4.242437"
SDD = "349.999451"
COR = "1451.997192"
VC = "1151.997925"
Direction = "0.000000"
Pixel size = "0.049500"
bhc = "0.000000"
Tilt = "0.000000"
zmin = "237.000000"
zmax = "2067.000000"
x_start = "0.000000"
x_end = "2903.000000"
y_start = "0.000000"
y_end = "2903.000000"
Interpolate = "1.000000"
Resolution = "1.000000"
Voxel size = "0.000600"
z_start = "237.000000"
z_end = "2067.000000"
Min grey value = "0.000000"
Max grey value = "0.000000"
Recon mode = "0.000000"
ZP factor = "3.000000"
Filter type = "0.000000"
Filter level = "0.000000"
Min CT value = "-3.000000"
Max CT value = "20.000000"
Spot filter = "10.000000"
HC = "1451.998901"
bhc2 = "0.000000"
Ring level = "0.960000"
Ring kernel = "5.000000"
Ring blocks = "4.000000"
Prompt scaling = "0.000000"
Spot kernel = "0.000000"
Phase mu = "0.000000"
Phase delta = "0.000000"
Edge correction factor = "0.800000"
Square recon = "0.000000"
Scatter = "0.000000"
Clipping value = "0.000000"
EFOV filter = "0.000000"
Original number of columns = "0.000000"
EFOV axis = "0.000000"
FilterEdgeWidth = "3.000000"

[motor positions]
ver_obj = 290.344116
mag_obj = -39.164062
mag_det = 425.863037
rot_obj = 0.000000
PI_X = -23.608875
PI_Y = -3.369500
tra_obj = 223.163818
tra_det = -180.126160
tra_tube = 82.116119
ver_tube = 99.655884
ver_det = 103.189667

[POIs]
1 = "WC[82.1163;4.2427;99.6559]dirX[1;-0;0]dirY[0;1;0]dirZ[0;0;1]radius[1.866863]height[6.949823]track[TRUE]safe range?[TRUE]minimal[-Inf;-Inf;-Inf]maximal[Inf;Inf;Inf]"
CB_2.5mm_2$ample = "WC[82.1161;4.2424;99.6559]dirX[1;-0;0]dirY[0;1;0]dirZ[0;0;1]radius[0.000000]height[0.000000]track[TRUE]safe range?[TRUE]minimal[-Inf;-Inf;-Inf]maximal[Inf;Inf;Inf]"
CB_7mm_2$ample = "WC[83.7799;3.7959;99.5206]dirX[1;-0;0]dirY[0;1;0]dirZ[0;0;1]radius[0.000000]height[0.000000]track[TRUE]safe range?[TRUE]minimal[-Inf;-Inf;-Inf]maximal[Inf;Inf;Inf]"
CB_7mm_3$ample = "WC[83.7797;3.7959;99.5206]dirX[1;-0;0]dirY[0;1;0]dirZ[0;0;1]radius[0.000000]height[0.000000]track[TRUE]safe range?[TRUE]minimal[-Inf;-Inf;-Inf]maximal[Inf;Inf;Inf]"
COT = "WC[82.1161;4.2424;99.6559]dirX[1;-0;0]dirY[-0;-1;0]dirZ[0;0;1]radius[0.000000]height[-1.000000]track[FALSE]safe range?[TRUE]minimal[-Inf;-Inf;-Inf]maximal[Inf;Inf;Inf]"
DexelaRAW = "WC[-217.8775;247.5509;157.8314]dirX[13.369;0;0]dirY[0;0;-13.369]dirZ[0;-1;0]radius[0.000000]height[1.000000]track[FALSE]safe range?[TRUE]minimal[-Inf;-Inf;20]maximal[Inf;Inf;Inf]"
HCVC = "WC[82.1161;349.9995;99.6559]dirX[0;0;0]dirY[0;0;0]dirZ[0;0;0]radius[0.000000]height[-1.000000]track[FALSE]safe range?[TRUE]minimal[-Inf;-Inf;-Inf]maximal[Inf;Inf;Inf]"
HR_FP_L_RAW = "WC[9.1668;349.9995;156.6901]dirX[20.202;0;0]dirY[0;0;-20.202]dirZ[0;-1;0]radius[0.000000]height[0.000000]track[FALSE]safe range?[TRUE]minimal[-Inf;-Inf;20]maximal[Inf;Inf;Inf]"
High_speed = "WC[-217.652;247.4504;157.9947]dirX[13.369;0;0]dirY[0;0;-13.369]dirZ[0;-1;0]radius[0.000000]height[1.000000]track[FALSE]safe range?[TRUE]minimal[-Inf;-Inf;20]maximal[Inf;Inf;Inf]"
Low_attenuation = "WC[9.3511;349.9995;156.6798]dirX[20.202;0;0]dirY[0;0;-20.202]dirZ[0;-1;0]radius[0.000000]height[0.000000]track[FALSE]safe range?[TRUE]minimal[-Inf;-Inf;20]maximal[Inf;Inf;Inf]"
PI_X = "WC[199.5549;-35.7946;0]dirX[1;-0;0]dirY[0;1;0]dirZ[0;0;1]radius[0.000000]height[1.000000]track[FALSE]safe range?[TRUE]minimal[-Inf;-Inf;-Inf]maximal[Inf;Inf;Inf]"
PI_Y = "WC[223.1638;-35.7946;0]dirX[-0;-1;0]dirY[0;0;1]dirZ[1;-0;0]radius[0.000000]height[1.000000]track[FALSE]safe range?[TRUE]minimal[-Inf;-Inf;-Inf]maximal[Inf;Inf;Inf]"
TMV = "WC[82.1161;4.2424;99.6559]dirX[1;0;-0]dirY[-0;1;0]dirZ[0;0;1]radius[0.000000]height[0.000000]track[FALSE]safe range?[FALSE]minimal[-Inf;-Inf;-Inf]maximal[Inf;Inf;Inf]"
grid = "WC[81.2449;5.1136;100.3471]dirX[1666.6589;-0;0]dirY[-0;-1666.6589;0]dirZ[-0;-0;-1666.6589]radius[0.000000]height[0.000000]track[FALSE]safe range?[FALSE]minimal[-Inf;-Inf;-Inf]maximal[Inf;Inf;Inf]"
image = "WC[10.2421;349.9995;156.6798]dirX[20.202;0;0]dirY[0;0;-20.202]dirZ[0;-1;0]radius[0.000000]height[0.000000]track[FALSE]safe range?[TRUE]minimal[-Inf;-Inf;-Inf]maximal[Inf;Inf;Inf]"
mag_det = "WC[0;1425.8629;0]dirX[0;1;0]dirY[0;0;1]dirZ[1;0;0]radius[0.000000]height[1.000000]track[FALSE]safe range?[FALSE]minimal[-Inf;-Inf;-Inf]maximal[Inf;Inf;Inf]"
mag_obj = "WC[0;460.8359;0]dirX[0;1;0]dirY[0;0;1]dirZ[1;0;0]radius[0.000000]height[1.000000]track[FALSE]safe range?[FALSE]minimal[-Inf;-Inf;-Inf]maximal[Inf;Inf;Inf]"
object = "WC[58.5072;7.6119;0]dirX[1;-0;0]dirY[0;1;0]dirZ[0;0;1]radius[0.000000]height[1.000000]track[FALSE]safe range?[TRUE]minimal[-Inf;-Inf;-Inf]maximal[Inf;Inf;Inf]"
projCOT = "WC[82.116;349.9995;99.6559]dirX[0;0;0]dirY[0;0;0]dirZ[0;0;0]radius[0.000000]height[-1.000000]track[FALSE]safe range?[TRUE]minimal[-Inf;-Inf;-Inf]maximal[Inf;Inf;Inf]"
rot_obj = "WC[82.1161;4.2424;0]dirX[0;0;1]dirY[-1;0;0]dirZ[-0;-1;0]radius[0.000000]height[1.000000]track[FALSE]safe range?[TRUE]minimal[-Inf;-Inf;-Inf]maximal[Inf;Inf;Inf]"
safetydiameter = "WC[83.9239;4.5892;0]dirX[1;-0;0]dirY[0;1;0]dirZ[0;0;1]radius[1.250000]height[10000.000000]track[TRUE]safe range?[TRUE]minimal[-Inf;-Inf;-Inf]maximal[Inf;Inf;Inf]"
tra_det = "WC[-180.1262;475.8629;103.1896]dirX[1;0;0]dirY[0;1;0]dirZ[0;0;1]radius[0.000000]height[1.000000]track[FALSE]safe range?[TRUE]minimal[-Inf;-Inf;-Inf]maximal[Inf;Inf;Inf]"
tra_det2 = "WC[0;1425.8629;103.1896]dirX[1;0;0]dirY[0;1;0]dirZ[0;0;1]radius[0.000000]height[1.000000]track[FALSE]safe range?[TRUE]minimal[-Inf;-Inf;-Inf]maximal[Inf;Inf;Inf]"
tra_obj = "WC[223.1638;-39.1641;0]dirX[1;0;0]dirY[0;1;0]dirZ[0;0;1]radius[0.000000]height[1.000000]track[FALSE]safe range?[TRUE]minimal[-Inf;-Inf;-Inf]maximal[Inf;Inf;Inf]"
tra_tube = "WC[82.1161;0;0]dirX[1;0;0]dirY[0;1;0]dirZ[0;0;1]radius[0.000000]height[1.000000]track[FALSE]safe range?[TRUE]minimal[-Inf;-Inf;-Inf]maximal[Inf;Inf;Inf]"
ver_det = "WC[0;425.8629;103.1896]dirX[0;0;1]dirY[1;0;0]dirZ[0;1;0]radius[0.000000]height[1.000000]track[FALSE]safe range?[TRUE]minimal[-Inf;-Inf;-Inf]maximal[Inf;Inf;Inf]"
ver_obj = "WC[0;0;0]dirX[0;0;1]dirY[1;0;0]dirZ[0;1;0]radius[0.000000]height[1.000000]track[FALSE]safe range?[TRUE]minimal[-Inf;-Inf;-Inf]maximal[Inf;Inf;Inf]"
ver_tube = "WC[0;0;0]dirX[0;0;1]dirY[1;0;0]dirZ[0;1;0]radius[0.000000]height[1.000000]track[FALSE]safe range?[TRUE]minimal[-Inf;-Inf;-Inf]maximal[Inf;Inf;Inf]"
world = "WC[0;0;0]dirX[1;0;0]dirY[0;1;0]dirZ[0;0;1]radius[0.000000]height[0.000000]track[FALSE]safe range?[TRUE]minimal[-Inf;-Inf;-Inf]maximal[Inf;Inf;Inf]"
xraysource = "WC[82.1161;0;99.6559]dirX[1;0;0]dirY[0;1;0]dirZ[0;0;1]radius[0.000000]height[1.000000]track[FALSE]safe range?[TRUE]minimal[-Inf;3;-Inf]maximal[Inf;Inf;Inf]"

[calibration info]
voxelsize error = 29.706857
date calibration = "010719"
time calibration = "12u30m59s"
